Repository: Guide5210/MOF_NANOTEC

# XRD Pattern Viewer — CALF-20 / MOF powder diffraction analysis

**Location:** `C:\MOF_NanoTec\XRD_CALF20\`
**Main file:** `xrd_viewer.html` — one self-contained HTML file, ~290 KB, ~7,200 lines
**Version:** v7 (2 Sep 2026) · **Status:** working, 73/73 automated checks passing

---

## อ่านก่อน (สรุปภาษาไทย)

เปิดไฟล์ `xrd_viewer.html` ด้วย Chrome/Edge ได้เลย ไม่ต้องติดตั้งอะไร ไม่ต้องมีเซิร์ฟเวอร์

ลำดับการใช้งานปกติ:

1. แท็บ **Data** → ลากไฟล์ `.brml` จากเครื่อง XRD ลงไป (หรือ `.txt` / `.xy` / `.csv` / `.xlsx`)
2. แท็บ **Reference** → เปิด "Show simulated peaks" ถ้าต้องการเทียบกับเฟสอ้างอิง
3. แท็บ **Region** → ถ้าต้องการวิเคราะห์เฉพาะช่วง 2θ ที่สนใจ
4. แท็บ **Analysis** → กด **Analyse patterns**
5. ดูผลที่ตาราง Peak Analysis ด้านล่าง, แท็บ **Crystallinity**, แท็บ **Measurement**
6. แท็บ **Export** → PNG / CSV / Markdown / PDF report

⚠️ **ก่อนอ้างค่า % ผลึก** ให้เปิด "Show amorphous background" ในแท็บ Analysis แล้วดูว่าเส้นประวิ่งตามโหนกกว้างจริง ไม่ได้กินยอดพีค — ถ้าต้องขยับค่า "peak / halo split" ต้องใช้ค่าเดียวกันทุก batch แล้วเขียนไว้ใน method

⚠️ **ไฟล์ `beta_calf20.xy` ในโฟลเดอร์นี้ไม่ใช่เฟส β** — มันคือสำเนาของ τ ดูหัวข้อ *Reference data in this folder* ด้านล่าง

---

## 1. What this is

A single-file browser application for analysing powder X-ray diffraction (PXRD)
patterns, built for a CALF-20 MOF scale-up thesis at KMITL + NANOTEC but
generalised to work with any crystalline material.

## 2. Folder contents

```
C:\MOF_NanoTec\XRD_CALF20\
├── xrd_viewer.html          ← THE APPLICATION (open this)
├── README.md                ← this file
│
├── dev\                     ← verification harness (see §12)
│   ├── README-dev.md        how to run the tests
│   ├── check_static.js      syntax + dangling-id + stale-reference check
│   ├── test_viewer.mjs      73 end-to-end checks in headless Chromium
│   └── fixtures\
│       ├── scan_a.brml      Bruker fixture, 1466 pts, 5.0001–34.9797°
│       └── scan_b.brml      Bruker fixture, 1467 pts, real CALF-20 scan
│
├── alpha_calf20_ref.cif     CCDC 2265298 (DUGHEW)  — α source structure
├── gamma_calf20_ref.cif     CCDC 2265299 (DUGBOA)  — γ source structure
├── tau_calf20_ref.cif       CCDC 2370609 (DUGGUL)  — τ source structure
├── run_cif_xrd.jl           Julia + PyCall + pymatgen: CIF → .xy simulation
├── alpha_calf20.xy          simulated profiles produced by run_cif_xrd.jl
├── beta_calf20.xy           ⚠️ NOT β — see §4
├── gamma_calf20.xy
├── tau_calf20.xy
└── Sim_XRD\                 ⚠️ older, MISLABELLED batch — see §4
    └── *.xy
```

The `.cif` / `.xy` / `.jl` files were already here; `xrd_viewer.html`,
`README.md` and `dev\` were added on 2 Sep 2026.

---

## 4. ⚠️ Reference data in this folder is partly mislabelled

This has caused real problems twice. **Verify before you import any `.xy` here
into the phase library.** Evidence, measured on 2 Sep 2026:

| File                     | MD5 (first 8) | Main peak 2θ | Verdict |
|--------------------------|---------------|--------------|---------|
| `alpha_calf20.xy`        | `4b0eb8e5`    | 13.741°      | ✅ correct (α) |
| `beta_calf20.xy`         | `75dd9f3c`    | 14.573°      | ❌ **byte-identical to `tau_calf20.xy`** |
| `gamma_calf20.xy`        | `1ae9b25b`    | 14.965°      | ✅ correct (γ) |
| `tau_calf20.xy`          | `75dd9f3c`    | 14.573°      | ✅ correct (τ) |
| `Sim_XRD\alpha_calf20.xy`| `1b19cd2f`    | 14.040°      | ❌ not α |
| `Sim_XRD\tau_calf20.xy`  | `3c194504`    | 13.828°      | ❌ this is ~α's position — α↔τ swapped |
| `Sim_XRD\beta_calf20.xy` | `9f369989`    | 14.584°      | ⚠️ unverified |
| `Sim_XRD\gamma_calf20.xy`| `1ae9b25b`    | 14.965°      | ✅ same as top level |

**Why β is a duplicate:** `run_cif_xrd.jl` does this deliberately —

```julia
convert_cif_to_xy("tau_calf20_ref.cif", "tau_calf20.xy")

### Metadata surfaced in the Measurement tab

Sample (name, position, operator) · Scan (type, mode, start/stop/step, points,
time-per-step **set vs effective**, start time, duration, status) · Source
(anode, kV/mA, λ Kα₁/Kα₂/avg/Kβ, ratio, focus, tube serial) · Optics (Kβ filter
+ thickness, axial Soller, mounted list, goniometer type/radius/orientation) ·
Detector (model, mode, angular opening, discriminator) · Counting statistics
(mean, RMS, max, min, **σ = √N** on the strongest point) · Instrument (site,
system, serial, firmware).

Two of those are editorial additions worth keeping:

- **Effective time/step.** On a PSD fast scan every point is swept by all 189
  LYNXEYE strips, so the effective counting time (37.8 s) is ~190× the set step
  time (0.2 s). Reporting only the latter badly understates counting statistics.
- **σ = √N.** On a scan with max 13,606 counts that is ±117 counts (0.86 %) —
  the honest precision floor on any intensity ratio taken from that scan.

Patterns loaded from `.txt` / `.xy` / `.csv` / `.xlsx` have `meta === null`; the
Measurement tab says so plainly and shows only what can be derived from the data.

---

File: XRD_CALF20/alpha_calf20_ref.cif (part 1 of 8)
####################################################################### 
# 
# This file contains crystal structure data downloaded from the 
# Cambridge Structural Database (CSD) hosted by the Cambridge 
# Crystallographic Data Centre (CCDC).
# 
# Full information about CCDC data access policies and citation 
# guidelines are available at http://www.ccdc.cam.ac.uk/access/V1 
# 
# Audit and citation data items may have been added by the CCDC. 
# Please retain this information to preserve the provenance of 
# this file and to allow appropriate attribution of the data. 
# 
#######################################################################

data_CALF_20_cap2a
_audit_block_doi                 10.5517/ccdc.csd.cc2g174x
_database_code_depnum_ccdc_archive 'CCDC 2265298'
loop_
_citation_id
_citation_doi
_citation_year
1 10.1021/acs.inorgchem.4c02952 2024
loop_
_audit_author_name
_audit_author_address
'Agnieszka Janiak'
;Faculty of Chemistry, Adam Mickiewicz University
Poland
;
_audit_update_record             
;
2024-07-18 deposited with the CCDC.	2026-06-15 downloaded from the CCDC.
;

_audit_creation_method           SHELXL-2018/3
_shelx_SHELXL_version_number     2018/3
_chemical_name_common            ?
_chemical_name_systematic        ?
_chemical_formula_moiety         'C3 H2 N3 O2 Zn'
_chemical_formula_sum            'C3 H2 N3 O2 Zn'
_chemical_formula_weight         177.45
_chemical_melting_point          ?
loop_
_atom_type_symbol
_atom_type_description
_atom_type_scat_dispersion_real
_atom_type_scat_dispersion_imag
_atom_type_scat_source
C C 0.0181 0.0091 'International Tables Vol C Tables 4.2.6.8 and 6.1.1.4'
H H 0.0000 0.0000 'International Tables Vol C Tables 4.2.6.8 and 6.1.1.4'
N N 0.0311 0.0180 'International Tables Vol C Tables 4.2.6.8 and 6.1.1.4'
O O 0.0492 0.0322 'International Tables Vol C Tables 4.2.6.8 and 6.1.1.4'
Zn Zn -1.5491 0.6778 'International Tables Vol C Tables 4.2.6.8 and 6.1.1.4'

_shelx_space_group_comment       
;
The symmetry employed for this shelxl refinement is uniquely defined
by the following loop, which should always be used as a source of
symmetry information in preference to the above space-group names.
They are only intended as comments.
;
_space_group_crystal_system      monoclinic
_space_group_IT_number           14
_space_group_name_H-M_alt        'P 1 21/c 1'
_space_group_name_Hall           '-P 2ybc'
loop_
_space_group_symop_operation_xyz
'x, y, z'
'-x, y+1/2, -z+1/2'
'-x, -y, -z'
'x, -y-1/2, z-1/2'

_cell_length_a                   8.9375(2)
_cell_length_b                   9.7321(2)
_cell_length_c                   9.5429(2)
_cell_angle_alpha                90
_cell_angle_beta                 115.6790(10)
_cell_angle_gamma                90
_cell_volume                     748.07(3)
_cell_formula_units_Z            4
_cell_measurement_reflns_used    6610
_cell_measurement_temperature    296(2)
_cell_measurement_theta_max      72.34
_cell_measurement_theta_min      5.49
_shelx_estimated_absorpt_T_max   0.661
_shelx_estimated_absorpt_T_min   0.426
_exptl_absorpt_coefficient_mu    4.111
_exptl_absorpt_correction_T_max  0.586400
_exptl_absorpt_correction_T_min  0.308400
_exptl_absorpt_correction_type   multi-scan
_exptl_absorpt_process_details   
;
SADABS-2016/2, Krause, L., Herbst-Irmer, R.,
Sheldrick G.M. & Stalke D., J. Appl. Cryst. 48 (2015) 3-10.
;
_exptl_crystal_colour            colourless
_exptl_crystal_colour_primary    colourless
_exptl_crystal_density_diffrn    1.576
_exptl_crystal_density_meas      ?
_exptl_crystal_density_method    ?
_exptl_crystal_description       plate
_exptl_crystal_F_000             348
_exptl_crystal_size_max          0.25
_exptl_crystal_size_mid          0.25
_exptl_crystal_size_min          0.11
_exptl_transmission_factor_max   ?
_exptl_transmission_factor_min   ?
_diffrn_reflns_av_R_equivalents  0.0248
_diffrn_reflns_av_unetI/netI     0.0192
_diffrn_reflns_Laue_measured_fraction_full 0.996
_diffrn_reflns_Laue_measured_fraction_max 0.993
_diffrn_reflns_limit_h_max       11
_diffrn_reflns_limit_h_min       -10
_diffrn_reflns_limit_k_max       10
_diffrn_reflns_limit_k_min       -12
_diffrn_reflns_limit_l_max       11
_diffrn_reflns_limit_l_min       -11
_diffrn_reflns_number            8679
_diffrn_reflns_point_group_measured_fraction_full 0.996
_diffrn_reflns_point_group_measured_fraction_max 0.993
_diffrn_reflns_theta_full        67.679
_diffrn_reflns_theta_max         72.341
_diffrn_reflns_theta_min         5.492
_diffrn_ambient_temperature      296(2)
_diffrn_detector_area_resol_mean ?
_diffrn_measured_fraction_theta_full 0.996
_diffrn_measured_fraction_theta_max 0.993
_diffrn_measurement_device_type  'Bruker APEX-II CCD'
_diffrn_measurement_method       '\f and \w scans'
_diffrn_radiation_type           CuK\a
_diffrn_radiation_wavelength     1.54178
_diffrn_source                   ?
_reflns_Friedel_coverage         0.000
_reflns_Friedel_fraction_full    .
_reflns_Friedel_fraction_max     .
_reflns_number_gt                1410
_reflns_number_total             1465
_reflns_special_details          
;
 Reflections were merged by SHELXL according to the crystal
 class for the calculation of statistics and refinement.
 
 Structure factors included contributions from the .fab file.
 
 _reflns_Friedel_fraction is defined as the number of unique
 Friedel pairs measured divided by the number that would be
 possible theoretically, ignoring centric projections and
 systematic absences.
;
_reflns_threshold_expression     'I > 2\s(I)'
_computing_cell_refinement       'Bruker SAINT'
_computing_data_collection       'Bruker APEX2'
_computing_data_reduction        'Bruker SAINT'
_computing_molecular_graphics    'Olex2 1.5 (Dolomanov et al., 2009)'
_computing_publication_material  'Olex2 1.5 (Dolomanov et al., 2009)'
_computing_structure_refinement  'SHELXL-2018/3 (Sheldrick, 2018)'
_computing_structure_solution    'SHELXT 2018/2 (Sheldrick, 2018)'
_refine_diff_density_max         0.253
_refine_diff_density_min         -0.425
_refine_diff_density_rms         0.080
_refine_ls_extinction_coef       .
_refine_ls_extinction_method     none
_refine_ls_goodness_of_fit_ref   1.093
_refine_ls_hydrogen_treatment    refall
_refine_ls_matrix_type           full
_refine_ls_number_parameters     90
_refine_ls_number_reflns         1465
_refine_ls_number_restraints     0
_refine_ls_R_factor_all          0.0226
_refine_ls_R_factor_gt           0.0212
_refine_ls_restrained_S_all      1.093
_refine_ls_shift/su_max          0.002
_refine_ls_shift/su_mean         0.000
_refine_ls_structure_factor_coef Fsqd
_refine_ls_weighting_details     
'w=1/[\s^2^(Fo^2^)+(0.0294P)^2^+0.5064P] where P=(Fo^2^+2Fc^2^)/3'
_refine_ls_weighting_scheme      calc
_refine_ls_wR_factor_gt          0.0586
_refine_ls_wR_factor_ref         0.0590
_refine_special_details          ?
_olex2_refinement_description    
;
;
_atom_sites_solution_hydrogens   difmap
_atom_sites_solution_primary     ?
_atom_sites_solution_secondary   ?
loop_
_atom_site_label
_atom_site_type_symbol
_atom_site_fract_x
_atom_site_fract_y
_atom_site_fract_z
_atom_site_U_iso_or_equiv
_atom_site_adp_type
_atom_site_occupancy
_atom_site_site_symmetry_order
_atom_site_calc_flag
_atom_site_refinement_flags_posn
_atom_site_refinement_flags_adp
_atom_site_refinement_flags_occupancy
_atom_site_disorder_assembly
_atom_site_disorder_group
Zn1 Zn 1.17521(3) -0.05849(2) 0.93738(3) 0.02099(10) Uani 1 1 d . . . . .
O2 O 1.67516(17) -0.03016(16) 1.17215(17) 0.0356(3) Uani 1 1 d . . . . .
O1 O 1.40989(18) -0.07874(18) 1.10807(19) 0.0428(4) Uani 1 1 d . . . . .
N4 N 0.89705(19) 0.28777(16) 0.72216(19) 0.0272(3) Uani 1 1 d . . . . .
N1 N 1.02581(19) 0.10688(16) 0.86270(19) 0.0262(3) Uani 1 1 d . . . . .
N2 N 0.90560(19) 0.14682(16) 0.90720(18) 0.0259(3) Uani 1 1 d . . . . .
C1 C 1.5256(2) -0.03126(19) 1.0805(2) 0.0267(4) Uani 1 1 d . . . . .
C3 C 0.8335(2) 0.25418(19) 0.8217(2) 0.0314(4) Uani 1 1 d . . . . .
C5 C 1.0154(3) 0.1933(2) 0.7525(2) 0.0329(4) Uani 1 1 d . . . . .
H3 H 0.742(3) 0.300(3) 0.826(3) 0.040(6) Uiso 1 1 d . . . . .
H5 H 1.085(3) 0.190(3) 0.703(3) 0.046(7) Uiso 1 1 d . . . . .

loop_
_atom_site_aniso_label
_atom_site_aniso_U_11
_atom_site_aniso_U_22
_atom_site_aniso_U_33
_atom_site_aniso_U_23
_atom_site_aniso_U_13
_atom_site_aniso_U_12
Zn1 0.02005(15) 0.02330(15) 0.02481(15) 0.00053(8) 0.01457(11) 0.00076(8)
O2 0.0216(7) 0.0501(8) 0.0360(8) 0.0083(6) 0.0134(6) -0.0042(6)
O1 0.0227(7) 0.0706(11) 0.0366(8) 0.0144(7) 0.0143(6) -0.0097(7)
N4 0.0287(8) 0.0286(7) 0.0335(8) 0.0085(6) 0.0221(7) 0.0066(6)
N1 0.0275(8) 0.0281(7) 0.0341(8) 0.0055(6) 0.0238(7) 0.0058(6)
N2 0.0278(8) 0.0283(7) 0.0323(8) 0.0057(6) 0.0230(7) 0.0053(6)
C1 0.0208(9) 0.0308(9) 0.0327(10) 0.0003(7) 0.0156(8) -0.0023(7)
C3 0.0345(11) 0.0332(10) 0.0395(11) 0.0116(8) 0.0283(9) 0.0113(8)
C5 0.0364(11) 0.0352(10) 0.0411(11) 0.0133(9) 0.0297(9) 0.0123(8)

_geom_special_details            
;
 All esds (except the esd in the dihedral angle between two l.s. planes)
 are estimated using the full covariance matrix.  The cell esds are taken
 into account individually in the estimation of esds in distances, angles
 and torsion angles; correlations between esds in cell parameters are only
 used when they are defined by crystal symmetry.  An approximate (isotropic)
 treatment of cell esds is used for estimating esds involving l.s. planes.
;
loop_
_geom_bond_atom_site_label_1
_geom_bond_atom_site_label_2
_geom_bond_distance
_geom_bond_site_symmetry_2
_geom_bond_publ_flag
Zn1 O2 2.1992(13) 3_857 ?
Zn1 O1 2.0323(16) . ?
Zn1 N4 2.0301(15) 2_746 ?
Zn1 N1 2.0140(15) . ?
Zn1 N2 2.0950(14) 3_757 ?
O2 C1 1.240(2) . ?
O1 C1 1.261(2) . ?
N4 C3 1.341(2) . ?
N4 C5 1.335(2) . ?
N1 N2 1.3715(19) . ?
N1 C5 1.318(2) . ?
N2 C3 1.311(2) . ?
C1 C1 1.527(4) 3_857 ?
C3 H3 0.95(3) . ?
C5 H5 0.93(3) . ?

loop_
_geom_angle_atom_site_label_1
_geom_angle_atom_site_label_2
_geom_angle_atom_site_label_3
_geom_angle
_geom_angle_site_symmetry_1
_geom_angle_site_symmetry_3
_geom_angle_publ_flag
O1 Zn1 O2 77.88(6) . 3_857 ?
O1 Zn1 N2 86.87(6) . 3_757 ?
N4 Zn1 O2 89.66(6) 2_746 3_857 ?
N4 Zn1 O1 114.33(7) 2_746 . ?
N4 Zn1 N2 97.66(6) 2_746 3_757 ?
N1 Zn1 O2 87.98(6) . 3_857 ?
N1 Zn1 O1 131.06(7) . . ?
N1 Zn1 N4 112.14(7) . 2_746 ?
N1 Zn1 N2 101.50(6) . 3_757 ?
N2 Zn1 O2 164.72(6) 3_757 3_857 ?
C1 O2 Zn1 111.07(12) . 3_857 ?
C1 O1 Zn1 116.91(13) . . ?
C3 N4 Zn1 128.01(12) . 2_756 ?
C5 N4 Zn1 129.42(12) . 2_756 ?
C5 N4 C3 102.56(15) . . ?
N2 N1 Zn1 127.24(12) . . ?
C5 N1 Zn1 126.80(12) . . ?
C5 N1 N2 105.79(14) . . ?
N1 N2 Zn1 131.26(12) . 3_757 ?
C3 N2 Zn1 122.72(11) . 3_757 ?
C3 N2 N1 105.85(14) . . ?
O2 C1 O1 125.95(18) . . ?
O2 C1 C1 117.92(19) . 3_857 ?
O1 C1 C1 116.1(2) . 3_857 ?
N4 C3 H3 123.4(15) . . ?
N2 C3 N4 112.97(15) . . ?
N2 C3 H3 123.5(15) . . ?
N4 C5 H5 123.6(17) . . ?
N1 C5 N4 112.83(15) . . ?
N1 C5 H5 123.5(16) . . ?

loop_
_geom_torsion_atom_site_label_1
_geom_torsion_atom_site_label_2
_geom_torsion_atom_site_label_3
_geom_torsion_atom_site_label_4
_geom_torsion
_geom_torsion_site_symmetry_1
_geom_torsion_site_symmetry_2
_geom_torsion_site_symmetry_3
_geom_torsion_site_symmetry_4
_geom_torsion_publ_flag
Zn1 O2 C1 O1 178.13(17) 3_857 . . . ?
Zn1 O2 C1 C1 -2.5(3) 3_857 . . 3_857 ?
Zn1 O1 C1 O2 177.45(16) . . . . ?
Zn1 O1 C1 C1 -2.0(3) . . . 3_857 ?
Zn1 N4 C3 N2 178.34(13) 2_756 . . . ?
Zn1 N4 C5 N1 -178.64(14) 2_756 . . . ?
Zn1 N1 N2 Zn1 -0.7(3) . . . 3_757 ?
Zn1 N1 N2 C3 -176.00(14) . . . . ?
Zn1 N1 C5 N4 175.90(14) . . . . ?
Zn1 N2 C3 N4 -175.37(13) 3_757 . . . ?
N1 N2 C3 N4 0.5(2) . . . . ?
N2 N1 C5 N4 0.4(2) . . . . ?
C3 N4 C5 N1 -0.1(2) . . . . ?
C5 N4 C3 N2 -0.2(2) . . . . ?
C5 N1 N2 Zn1 174.85(15) . . . 3_757 ?
C5 N1 N2 C3 -0.5(2) . . . . ?

_smtbx_masks_special_details     ?
loop_
_smtbx_masks_void_nr
_smtbx_masks_void_average_x
_smtbx_masks_void_average_y
_smtbx_masks_void_average_z
_smtbx_masks_void_volume
_smtbx_masks_void_count_electrons
_smtbx_masks_void_content
1 -0.783 -0.824 -0.719 319.9 78.5 ?

_smtbx_masks_void_probe_radius   1.2
_smtbx_masks_void_truncation_radius 1.2
_shelx_res_file                  
;
TITL E:\CALF_20_cap2\work\work12_a.res in P2(1)/c
    E:\CALF_20_cap2\work\work12_a.res
    created by SHELXL-2018/3 at 20:37:31 on 23-Jun-2024
CELL 1.54178 8.9375 9.7321 9.5429 90.000 115.679 90.000
ZERR 4.0000 0.0002 0.0002 0.0002 0.000 0.001 0.000
LATT 1
SYMM -X, 0.5+Y, 0.5-Z
SFAC C H N O ZN
UNIT 12 8 12 8 4
CONF
BOND $H
ABIN
ACTA
FMAP 2 1 53
PLAN 2 0 0
LIST 6 1
MORE -1
SIZE 0.25 0.25 0.11
TEMP 23
L.S. 12
WGHT    0.029400    0.506400
FVAR       0.77451
ZN1   5    1.175210   -0.058489    0.937378    11.00000    0.02005    0.02330 =
         0.02481    0.00053    0.01457    0.00076
O2    4    1.675164   -0.030165    1.172149    11.00000    0.02161    0.05010 =
         0.03599    0.00831    0.01337   -0.00418
O1    4    1.409885   -0.078738    1.108065    11.00000    0.02271    0.07058 =
         0.03663    0.01444    0.01430   -0.00974
N4    3    0.897054    0.287774    0.722163    11.00000    0.02875    0.02865 =
         0.03347    0.00853    0.02214    0.00662
N1    3    1.025815    0.106881    0.862702    11.00000    0.02747    0.02805 =
         0.03415    0.00549    0.02384    0.00575
N2    3    0.905603    0.146820    0.907196    11.00000    0.02784    0.02825 =
         0.03231    0.00569    0.02305    0.00529
C1    1    1.525646   -0.031263    1.080506    11.00000    0.02081    0.03078 =
         0.03271    0.00034    0.01555   -0.00226
C3    1    0.833459    0.254179    0.821660    11.00000    0.03451    0.03321 =
         0.03953    0.01165    0.02830    0.01133
C5    1    1.015366    0.193276    0.752488    11.00000    0.03637    0.03517 =
         0.04107    0.01334    0.02967    0.01225
H3    2    0.742068    0.300055    0.825585    11.00000    0.03984
H5    2    1.085135    0.189969    0.702625    11.00000    0.04641
HKLF 4




REM  E:\CALF_20_cap2\work\work12_a.res in P2(1)/c
REM wR2 = 0.0590, GooF = S = 1.093, Restrained GooF = 1.093 for all data
REM R1 = 0.0212 for 1410 Fo > 4sig(Fo) and 0.0226 for all 1465 data
REM 90 parameters refined using 0 restraints

END

WGHT      0.0294      0.5064

REM Highest difference peak  0.253,  deepest hole -0.425,  1-sigma level  0.080
Q1    1   1.4326 -0.1499  1.0600  11.00000  0.05    0.25
Q2    1   0.4341  0.2362  0.6000  11.00000  0.05    0.18
;
_shelx_res_checksum              81825
_shelx_hkl_file                  
;
  -1   0   0 1495.45   32.00
  -2   0   0   33.20    1.30
  -2   0   0   37.90   12.50
   2   0   0   27.30    1.40
  -3   0   0 2716.63   84.89
  -4   0   0  998.10   76.49
   4   0   0  921.61   20.50
   5   0   0  907.21   21.00
  -5   0   0  887.51   20.20
   5   0   0  940.31   20.30
  -5   0   0  955.90   59.29
   6   0   0 1900.41   40.80
   6   0   0 1848.12   40.00
  -6   0   0 1861.71   93.29
  -7   0   0   71.19   39.70
   7   0   0   86.19    4.30
   7   0   0   90.69    3.30
   7   0   0   84.79    3.80
   7   0   0   85.89    3.50
   8   0   0  556.64   13.60
   8   0   0  532.65   12.90
   8   0   0  564.84   13.30
   9   0   0  218.08    6.70
   9   0   0  214.48    5.60
   9   0   0  218.18    5.80
   0  -1   0    0.20    0.10
   0   1   0    0.40    0.10
   0   1   0    0.10    0.30
  -1   1   0 2141.39   43.70
  -1   1   0 2095.79   51.39
   1   1   0 2023.70   44.60
  -2  -1   0 3632.54   99.99
  -2   1   0 3457.85   91.89
  -2   1   0 3644.64   74.09
   2   1   0 3343.37   75.09
  -3  -1   0  211.28    5.30
  -3  -1   0  225.58   29.00
   3  -1   0  204.88    5.30
   3   1   0  209.28    5.60
  -3   1   0  207.48    4.90
   4  -1   0  802.72   17.90
  -4  -1   0  835.42   51.69
  -4   1   0  844.22   44.80
   4   1   0  824.12   18.00
  -5  -1   0  476.05   11.00
   5  -1   0  463.45   10.80
  -5  -1   0  429.26   11.20
   5  -1   0  458.35   11.40
  -5  -1   0  412.46   48.20
   5   1   0  463.15   11.70
   5   1   0  465.55   11.70
  -5   1   0  491.45   41.70
   5   1   0  437.66   10.60
  -5   1   0  437.16   10.60
   6  -1   0   20.90    2.00
  -6  -1   0   19.80    1.70
   6  -1   0   18.70    1.80
   6  -1   0   24.50    2.40
   6  -1   0   23.40    1.80
  -6  -1   0   49.90   34.20
  -6  -1   0   23.80    1.70
   6   1   0   21.40    2.20
   6   1   0   20.40    2.20
   6   1   0   21.80    2.10
  -6   1   0   73.59   30.20
   6   1   0   21.20    1.80
   6   1   0   23.00    1.70
  -6   1   0   21.40    1.60
   7  -1   0    1.70    0.90
   7  -1   0    3.60    0.90
   7  -1   0    1.10    1.10
   7  -1   0    1.40    1.00
  -7  -1   0  -37.20   45.50
   7   1   0    1.30    1.00
   7   1   0    1.80    0.90
  -7   1   0   23.40   35.60
   7   1   0    2.30    0.80
   7   1   0    3.80    1.30
  -8  -1   0  -32.60   51.59
   8  -1   0    2.20    0.90
   8  -1   0    5.70    1.30
   8  -1   0    3.20    0.80
   8   1   0    3.20    1.10
  -8   1   0   14.30   47.20
   8   1   0    3.20    0.80
   8   1   0    2.40    0.90
   9  -1   0  140.59    4.40
   9  -1   0  136.89    3.90
   9  -1   0  137.39    4.10
   9   1   0  136.29    4.20
   9   1   0  133.09    4.10
   9   1   0  134.79    3.90
   0   2   0 3662.53   95.89
   0   2   0 3790.62   78.19
  -1  -2   0 1512.95   55.49
   1   2   0 1510.15   33.90
  -1   2   0 1613.14   32.80
  -1   2   0 1512.15   42.40
  -2  -2   0 1025.30   49.60
  -2   2   0  873.51   34.60
  -2   2   0  945.01   20.70
   2   2   0  921.11   22.70
  -3  -2   0  905.11   54.99
  -3   2   0  924.51   21.30
   3   2   0  877.21   23.40
   4  -2   0   20.00    1.50
  -4  -2   0   25.90   27.20
  -4  -2   0   21.20    1.50
   4   2   0   18.70    1.70
  -4   2   0   30.10   14.10
   4   2   0   19.60    1.40
   4   2   0   20.50    1.70
  -5  -2   0  574.84   13.70
   5  -2   0  568.34   13.50
  -5  -2   0  634.34   62.99
  -5  -2   0  549.15   13.10
  -5  -2   0  530.45   12.60
   5  -2   0  545.85   12.90
  -5  -2   0  573.34   13.50
   5   2   0  555.64   14.00
   5   2   0  559.14   13.30
   5   2   0  559.34   13.00
  -5   2   0  546.15   13.00
  -5   2   0  540.55   12.50
   5   2   0  527.15   12.70
  -5   2   0  576.34   42.60
  -6  -2   0 1136.99   25.40
  -6  -2   0 1101.69   25.70
  -6  -2   0 1031.20   89.69
   6  -2   0 1155.78   25.10
   6  -2   0 1144.39   26.10
   6   2   0 1137.39   25.10
   6   2   0 1128.39   26.60
  -6   2   0 1109.09   66.09
   6   2   0 1129.59   26.60
  -6   2   0 1128.89   24.70
   7  -2   0    0.50    1.00
  -7  -2   0    2.00   51.69
  -7  -2   0    0.80    0.90
   7  -2   0    1.00    0.80
   7  -2   0    0.00    0.70
   7   2   0    0.70    0.70
   7   2   0    1.80    1.10
  -7   2   0    4.70   36.50
   7   2   0    1.50    0.80
   7   2   0   -0.60    0.90
   7   2   0    1.90    1.00
   8  -2   0  393.66   10.20
   8   2   0  384.66    9.90
   8   2   0  394.46   10.00
   8   2   0  385.66    9.60
   9  -2   0  177.88    5.10
   9  -2   0  172.08    4.90
   9   2   0  174.18    4.70
   9   2   0  171.08    4.70
   0  -3   0    0.50    0.40
   0   3   0    0.00    1.00
   0   3   0  -12.60   17.60
   0   3   0    0.50    0.40
  -1   3   0 1350.76   28.90
   1   3   0 1330.37   30.20
  -1   3   0 1284.97   43.80
   2   3   0  671.63   17.90
  -2   3   0  699.13   15.60
  -2   3   0  646.84   30.00
  -3  -3   0    3.80    0.70
  -3  -3   0   11.80   30.90
  -3   3   0   -7.50   16.40
   3   3   0    1.70    0.70
   3   3   0   -0.90    2.80
  -4  -3   0 3194.78  128.09
  -4   3   0 3109.09   91.09
   5  -3   0  505.05   12.50
  -5  -3   0  510.45   12.80
  -5  -3   0  516.15   12.40
  -5  -3   0  499.55   12.20
  -5  -3   0  473.25   11.50
  -5  -3   0  477.45   12.30
  -5  -3   0  446.46   62.29
   5   3   0  502.05   11.90
   5   3   0  503.05   12.30
  -5   3   0  500.95   12.00
   5   3   0  500.55   13.20
  -5   3   0  486.35   37.90
   5   3   0  490.15   11.70
   5   3   0  514.55   13.20
   6  -3   0  226.88    7.10
  -6  -3   0  234.38    7.00
   6  -3   0  232.68    6.50
  -6  -3   0  229.38    6.90
  -6  -3   0  280.17   61.29
  -6  -3   0  229.48    6.10
   6   3   0  230.98    6.50
   6   3   0  219.78    7.70
   6   3   0  227.78    6.70
  -6   3   0  214.18   33.10
   6   3   0  226.18    6.30
   6   3   0  232.48    7.90
  -7  -3   0  241.68    7.30
   7  -3   0  249.68    7.00
  -7  -3   0  196.68   69.59
  -7  -3   0  249.08    7.30
   7   3   0  254.77    6.80
   7   3   0  249.68    6.80
   7   3   0  248.88    8.50
   7   3   0  252.77    7.10
   7   3   0  236.78    8.40
  -8  -3   0  272.27    7.60
   8  -3   0  282.67    7.80
   8  -3   0  283.37    7.50
   8   3   0  284.27    7.30
   8   3   0  277.87    7.30
   9  -3   0  173.58    5.00
   9  -3   0  181.68    4.90
   0  -4   0  231.48    5.70
   0  -4   0  228.18    5.60
   0   4   0  232.28    7.30
   0   4   0  234.88    5.50
   1  -4   0  182.68    4.60
  -1  -4   0  185.38    5.00
  -1  -4   0  182.58    4.80
  -1   4   0  188.98    5.70
  -1   4   0  177.48   24.70
   1   4   0  176.48    6.70
   1   4   0  182.38    4.90
  -2  -4   0  420.76   10.00
   2  -4   0  415.66    9.40
  -2  -4   0  411.56   10.20
  -2   4   0  412.26   10.70
   2   4   0  420.06   10.00
   2   4   0  422.56   13.10
   2   4   0  411.36   10.10
  -2   4   0  412.16   28.70
  -3  -4   0  267.77    7.30
  -3  -4   0  263.17    7.00
  -3  -4   0  240.68    6.50
   3  -4   0  259.87    6.40
   3   4   0  266.27    7.40
  -3   4   0  246.18    7.20
  -3   4   0  238.98   24.50
   3   4   0  247.48   10.80
   3   4   0  261.57    7.20
  -4  -4   0   44.70    2.10
  -4  -4   0   43.20    2.60
   4  -4   0   44.30    2.20
  -4  -4   0   43.10    2.50
  -4  -4   0   41.20    2.00
  -4  -4   0   45.70    2.40
  -4   4   0   39.30   12.10
   4   4   0   39.60    2.70
  -4   4   0   41.50   15.80
  -4   4   0   49.20    2.90
   4   4   0   43.80    2.30
   4   4   0   37.90    2.40
   4   4   0   43.70    2.80
  -5  -4   0   21.00    1.90
  -5  -4   0   18.20    1.80
  -5  -4   0   19.50    1.50
  -5  -4   0   20.50    2.00
  -5  -4   0   16.40    1.90
   5   4   0   18.70    1.60
   5   4   0   19.40    1.80
   5   4   0   21.40    2.40
   5   4   0   17.90    1.60
   5   4   0   18.40    2.30
   5   4   0   17.90    1.90
  -5   4   0   19.90    1.80
   6  -4   0  220.38    6.50
  -6  -4   0  215.48    5.90
  -6  -4   0  224.48    7.60
  -6  -4   0  228.58    6.80
   6   4   0  214.28    6.40
   6   4   0  206.98    6.40
   6   4   0  219.38    9.20
   6   4   0  223.28    6.20
  -7  -4   0    2.80    1.50
   7  -4   0    3.10    0.90
  -7  -4   0    1.90    0.90
   7   4   0    3.90    1.00
   7   4   0    2.20    1.80
   7   4   0    3.10    2.10
   7   4   0    4.00    0.90
  -8  -4   0   18.50    1.60
   8  -4   0   14.70    1.50
  -9  -4   0    3.50    0.60
   9  -4   0    5.20    0.80
   0  -5   0    0.40    0.50
   0  -5   0    1.00    0.50
   0   5   0    0.10    1.50
   1   5   0 2067.19   47.50
  -1   5   0 2117.29   45.80
   2   5   0 2143.89   49.40
  -2   5   0 2172.18   45.60
  -2   5   0 1979.20   66.79
   3  -5   0   79.69    2.80
  -3  -5   0   81.99    3.80
  -3  -5   0   83.29    3.40
  -3  -5   0   75.29    3.20
  -3  -5   0   78.39    3.50
   3   5   0   83.19    3.50
   3   5   0   65.29    6.90
  -4   5   0 2686.23   57.09
  -5  -5   0  740.53   18.20
  -5  -5   0  758.22   18.00
  -5  -5   0  775.22   17.40
  -5  -5   0  753.12   18.80
  -5  -5   0  750.22   17.10
  -5   5   0  805.92   17.70
   5   5   0  759.72   17.30
   5   5   0  729.43   19.20
   5   5   0  751.02   19.10
   5   5   0  761.42   17.80
  -6  -5   0  260.27    8.10
  -6  -5   0  271.97    7.80
  -6  -5   0  270.17    7.00
   6   5   0  267.87    7.60
   6   5   0  278.97    7.30
   6   5   0  267.27    8.90
   7  -5   0  519.45   12.30
  -7  -5   0  503.25   12.60
  -7  -5   0  506.45   11.60
   7   5   0  492.15   12.30
   8  -5   0  491.15   11.60
  -8  -5   0  489.75   11.70
  -9  -5   0   52.49    1.80
   9  -5   0   54.19    2.40
   0  -6   0 1136.29   25.40
   0   6   0 1208.68   28.50
  -1  -6   0  116.89    4.10
   1  -6   0  111.59    3.70
  -1  -6   0  110.09    3.70
  -1  -6   0  108.29    3.80
   1   6   0  109.39    3.50
   1   6   0  116.39    6.50
   1   6   0  106.99    3.40
  -1   6   0  111.49    5.00
   2  -6   0  285.67    7.10
  -2  -6   0  262.17    7.50
  -2  -6   0  264.17    6.90
  -2  -6   0  263.97    7.10
  -2  -6   0  273.47    7.90
  -2  -6   0  278.07    7.60
   2   6   0  264.37    7.00
   2   6   0  275.37   11.20
   2   6   0  270.47    7.40
  -3  -6   0  840.22   18.70
  -3  -6   0  811.52   19.20
  -3  -6   0  839.32   18.90
  -3  -6   0  806.72   19.20
  -3  -6   0  824.12   20.10
  -3  -6   0  852.71   19.80
   3   6   0  863.31   19.80
   3   6   0  840.02   19.00
   3   6   0  838.02   25.40
  -4  -6   0  111.09    4.90
  -4  -6   0  113.59    4.60
  -4  -6   0  117.09    4.30
  -4  -6   0  107.39    3.80
  -4  -6   0  107.49    4.10
  -4  -6   0  106.89    3.70
   4   6   0  115.19    4.90
   4   6   0  111.49   11.10
   4   6   0  116.39    4.20
  -5  -6   0  637.24   15.40
  -5  -6   0  630.34   16.60
  -5  -6   0  633.34   14.90
  -5  -6   0  645.04   14.70
  -5  -6   0  632.64   16.00
   5   6   0  631.64   15.20
  -5   6   0  641.24   15.30
   5   6   0  619.34   16.60
  -6  -6   0  224.88    8.00
  -6  -6   0  249.08    6.40
  -6  -6   0  245.68    7.10
  -6  -6   0  232.28    7.10
  -6  -6   0  229.28   10.80
   6   6   0  243.88    6.90
   6   6   0  240.28    8.40
  -7  -6   0   67.99    2.40
   7  -6   0   69.89    2.80
  -7  -6   0   69.59    3.00
   7   6   0   66.89    2.80
   8  -6   0   95.99    3.10
  -8  -6   0  101.69    3.30
   8   6   0   96.99    3.10
   0  -7   0    0.00    0.70
   0  -7   0   -0.70    0.60
   1  -7   0  127.89    4.30
  -1  -7   0  121.19    4.10
  -1  -7   0  125.79    4.60
  -1  -7   0  118.69    3.80
  -1  -7   0  122.89    5.10
   1   7   0  116.59    3.80
   1   7   0  117.39    7.50
  -2  -7   0  499.85   15.50
  -2  -7   0  494.95   13.00
  -2  -7   0  498.05   12.00
  -2  -7   0  482.15   11.60
  -2  -7   0  485.05   12.30
   2   7   0  464.75   16.70
   2   7   0  494.85   11.70
  -3  -7   0   10.10    1.30
  -3  -7   0    9.50    1.60
  -3  -7   0    8.80    1.50
  -3  -7   0   11.90    1.70
  -3  -7   0   11.00    1.80
  -3  -7   0   10.80    1.40
   3   7   0   10.70    1.60
   3   7   0    8.10    1.30
   3   7   0   10.40    5.10
  -4  -7   0  158.78    5.00
  -4  -7   0  162.08    4.90
  -4  -7   0  153.48    5.90
  -4  -7   0  159.28    5.30
  -4  -7   0  162.08    5.30
  -4  -7   0  158.58    6.30
   4   7   0  160.98    6.00
   4   7   0  169.38   13.20
   4   7   0  148.89    5.10
  -5  -7   0   36.30    2.60
  -5  -7   0   38.10    2.40
  -5  -7   0   35.30    2.90
  -5  -7   0   34.30    2.60
  -5  -7   0   38.70    3.00
   5   7   0   30.90    2.70
  -6  -7   0  106.19    4.00
  -6  -7   0  106.89    4.10
  -6  -7   0  104.29    3.40
   6   7   0  107.49    3.80
  -7  -7   0   31.70    1.50
  -7  -7   0   32.50    1.90
   7   7   0   32.00    1.80
  -8  -7   0   50.99    1.90
   8   7   0   49.00    1.80
   0  -8   0 1040.80   23.50
   0  -8   0 1063.79   24.40
   0   8   0 1045.20   26.50
  -1  -8   0  143.29    4.50
  -1  -8   0  146.89    5.50
   1  -8   0  146.49    4.70
  -1  -8   0  150.08    5.30
  -1  -8   0  155.78    6.90
   1   8   0  148.29    8.30
   1   8   0  156.28    4.40
  -2  -8   0  247.58    8.10
  -2  -8   0  257.57    6.80
  -2  -8   0  255.07    7.50
  -2  -8   0  246.08    7.10
   2   8   0  243.58   12.00
   2   8   0  251.77    6.80
  -3  -8   0  649.04   15.10
  -3  -8   0  614.84   16.90
  -3  -8   0  672.03   15.80
   3   8   0  667.23   15.40
  -4  -8   0   47.10    2.40
  -4  -8   0   45.90    2.50
  -4  -8   0   44.50    2.20
  -4  -8   0   49.20    3.40
  -4  -8   0   46.80    2.60
   4   8   0   37.30    8.20
   4   8   0   45.40    2.40
  -5  -8   0  355.46    8.70
  -5  -8   0  348.37    9.70
  -5  -8   0  352.36    9.20
  -5  -8   0  343.97    8.70
   5   8   0  350.06    9.00
  -6  -8   0  300.27    8.10
  -6  -8   0  310.27    8.80
  -7  -8   0   11.00    0.80
  -7  -8   0   13.20    1.10
   7   8   0   12.20    1.00
   0  -9   0    0.10    0.80
   0  -9   0   -0.20    0.70
   1  -9   0   34.60    2.10
  -1  -9   0   28.40    2.40
  -1  -9   0   29.30    1.90
  -1  -9   0   29.80    2.50
  -1  -9   0   36.00    2.30
   1   9   0   30.30    4.90
   1   9   0   35.40    1.90
   2  -9   0   43.60    2.30
  -2  -9   0   47.80    2.80
  -2  -9   0   48.70    2.40
  -2  -9   0   47.10    2.60
   2   9   0   46.90    2.20
   2   9   0   48.60    6.30
  -3  -9   0    0.30    0.70
  -3  -9   0    0.60    0.90
  -3  -9   0    1.10    0.80
   3   9   0    8.00    6.50
   3   9   0    0.20    0.60
  -4  -9   0   16.60    1.50
  -4  -9   0   16.90    1.50
  -4  -9   0   14.40    1.60
  -4  -9   0   15.90    1.90
   4   9   0   16.00    1.50
  -5  -9   0    3.70    0.90
  -5  -9   0    3.00    1.20
  -5  -9   0    2.40    0.70
  -6  -9   0    7.60    0.80
  -6  -9   0    8.70    1.20
  -6  -9   0    6.10    1.50
   6   9   0    7.90    0.80
   0 -10   0  413.66   10.40
   0 -10   0  410.86   10.60
  -1 -10   0   25.70    2.10
  -1 -10   0   26.10    1.90
  -1 -10   0   26.10    1.60
  -1 -10   0   27.40    2.30
   1 -10   0   23.50    1.70
  -2 -10   0  295.37    7.80
  -2 -10   0  290.17    8.00
   2 -10   0  297.67    7.70
  -2 -10   0  287.77    8.50
  -2 -10   0  293.67    7.40
   2  10   0  285.17    7.10
   3 -10   0  594.74   14.10
  -3 -10   0  612.24   14.10
  -3 -10   0  595.14   13.90
  -3 -10   0  608.54   14.80
  -3 -10   0  616.84   14.30
  -4 -10   0   85.19    3.40
  -4 -10   0   90.29    2.90
  -4 -10   0   87.39    3.00
   4  10   0   85.89    2.80
  -5 -10   0   55.09    1.90
  -5 -10   0   51.69    2.30
   5  10   0   53.89    2.50
   0 -11   0   -0.40    0.70
   0 -11   0    1.00    0.70
   1 -11   0  313.17    8.10
  -1 -11   0  317.37    8.20
  -1 -11   0  309.37    8.20
   1 -11   0  307.37    8.60
  -2 -11   0  137.79    4.30
  -2 -11   0  133.09    4.40
   2 -11   0  134.79    4.10
  -2 -11   0  131.39    3.80
  -3 -11   0    0.50    0.40
  -3 -11   0    0.80    0.60
  -3 -11   0    0.40    0.70
  -3 -11   0    0.30    0.70
  -4 -11   0  118.89    3.60
  -4 -11   0  121.39    3.20
   0 -12   0   56.09    2.20
  10   0  -1    0.70    0.40
  10   0  -1    0.80    0.50
  10   0  -1    0.90    0.60
   9   0  -1    0.80    0.80
   9   0  -1    1.80    0.70
   9   0  -1    2.40    0.70
  -8   0   1  -23.30   49.60
   8   0  -1    0.40    0.70
   8   0  -1   -0.10    0.80
   7   0  -1   -0.10    0.90
  -7   0   1    1.60    0.80
   7   0  -1    0.90    1.10
  -7   0   1   -1.10   39.80
   6   0  -1   -0.40    0.90
  -6   0   1    0.70   28.60
   6   0  -1    3.80    1.00
  -6   0   1    2.30    0.80
   6   0  -1    1.60    0.70
  -6   0   1    0.90    0.60
  -5   0   1    6.00   22.40
  -5   0   1    4.50    0.80
   4   0  -1    2.00    0.70
  -4   0   1   -0.20    0.40
   4   0  -1   -0.20    0.50
  -2   0   1   -0.10    0.40
  -2   0   1    1.50    1.10
   2   0  -1   -1.20   14.20
   1   0  -1    0.10    0.20
   1   0  -1   -2.10    6.90
  -1   0   1    1.40    0.80
   0   0   1    0.30    0.10
   0   0  -1   -2.10    4.60
   0   0  -1    0.10    0.10
   1   0   1    1.00    0.30
  -1   0  -1   -3.10    6.50
  -2   0  -1    2.00    0.40
  -2   0  -1   14.10   10.70
  -3   0  -1    1.60    0.40
   3   0   1    0.20    0.50
  -3   0  -1   -6.00   13.60
   3   0   1    0.60    0.50
  -3   0  -1    0.10    0.50
  -4   0  -1   26.90   18.70
   5   0   1   -0.50    0.60
  -5   0  -1  -10.80   21.10
  -5   0  -1    0.70    0.70
   5   0   1   -0.20    0.70
   6   0   1    0.70    0.70
   6   0   1   -1.00    0.90
   6   0   1    0.90    0.80
  -6   0  -1   -1.50   31.30
   6   0   1    3.10    1.10
  -7   0  -1   22.80   39.60
   8   0   1   -0.10    0.60
   8   0   1   -0.90    0.70
   8   0   1   -0.10    0.60
   9   0   1    0.60    0.60
   9   0   1    0.40    0.50
  10  -1  -1   59.29    1.90
  10  -1  -1   58.59    2.20
  10   1  -1   55.99    1.90
  10   1  -1   58.99    2.00
   9  -1  -1  320.97    8.40
   9  -1  -1  323.57    8.10
   9  -1  -1  307.77    7.80
   9   1  -1  316.07    8.20
   9   1  -1  323.27    7.90
   9   1  -1  318.77    8.00
   8  -1  -1  622.94   14.80
   8  -1  -1  628.44   14.50
   8  -1  -1  624.64   15.30
  -8  -1   1  509.85   73.99
  -8   1   1  620.04   14.50
  -8   1   1  542.35   64.49
   8   1  -1  602.24   17.20
   8   1  -1  629.64   14.80
   8   1  -1  632.44   15.40
   8   1  -1  619.84   14.70
  -7  -1   1  505.35   12.80
   7  -1  -1  537.45   12.80
   7  -1  -1  521.15   13.80
   7  -1  -1  526.15   12.30
  -7  -1   1  523.15   12.70
  -7  -1   1  491.15   65.99
   7  -1  -1  503.35   13.00
   7   1  -1  510.85   12.90
   7   1  -1  525.95   12.80
   7   1  -1  502.95   14.10
  -7   1   1  525.65   12.40
  -7   1   1  524.35   63.59
   7   1  -1  509.25   12.30
   7   1  -1  526.75   14.10
   6  -1  -1 1051.69   24.60
   6  -1  -1 1113.69   24.30
  -6  -1   1 1091.29   24.30
   6  -1  -1 1071.39   23.90
  -6  -1   1 1102.99   80.09
  -6  -1   1 1137.09   24.60
   6   1  -1 1101.29   25.50
  -6   1   1 1074.69   24.10
   6   1  -1 1097.09   24.20
   6   1  -1 1084.09   24.00
  -6   1   1 1166.48   72.89
   6   1  -1 1101.69   24.60
  -5  -1   1 2002.20   91.19
  -5   1   1 2087.59   85.69
  -4  -1   1  315.67    7.60
   4  -1  -1  300.97    7.80
   4  -1  -1  285.07    7.30
  -4  -1   1  342.77   38.50
   4   1  -1  307.07    7.90
   4   1  -1  295.87    7.40
  -4   1   1  307.27    7.40
   4   1  -1  304.57    7.90
  -4   1   1  313.07   10.40
  -3   1   1 1711.03   38.20
  -2  -1   1 1863.81   42.00
   2   1  -1 1847.72   63.29
  -2   1   1 1945.31   41.00
   0  -1  -1 9999.00  216.18
   0   1  -1 9557.74  204.78
  -1  -1  -1 4402.16  107.89
   1   1   1 4255.87   89.59
  -1   1  -1 4284.97   93.89
  -1   1  -1 4096.09   94.99
  -2  -1  -1    0.90    0.50
  -2  -1  -1    1.60    0.50
  -2  -1  -1   -1.50   13.50
   2  -1   1    1.30    0.40
  -2   1  -1   11.40   14.10
   2   1   1    2.10    0.60
  -2   1  -1    2.00    7.80
   2   1   1    1.50    0.50
  -3  -1  -1 3124.79  103.19
  -3   1  -1 3148.89   91.39
  -4  -1  -1  400.76   40.50
   4  -1   1  328.27    8.40
  -4  -1  -1  340.17    8.20
   4   1   1  326.67    8.20
  -4   1  -1  340.37   32.00
   4   1   1  337.97    8.90
   4   1   1  340.87    8.90
  -5  -1  -1  154.68    4.60
  -5  -1  -1  177.18   37.10
   5  -1   1  157.78    5.30
  -5  -1  -1  144.59    5.20
   5  -1   1  149.49    4.60
  -5   1  -1  160.78   27.90
   5   1   1  150.78    5.00
   5   1   1  162.88    4.50
   5   1   1  153.18    5.40
   5   1   1  157.98    5.40
  -5   1  -1  147.49    4.40
   5   1   1  158.78    4.70
  -6  -1  -1  963.20   76.69
   6  -1   1 1093.99   23.80
  -6  -1  -1 1008.00   24.80
   6  -1   1 1098.09   25.10
   6   1   1 1070.49   23.90
   6   1   1 1079.79   23.60
  -6   1  -1 1061.19   68.59
   6   1   1 1083.99   24.30
   6   1   1 1045.20   25.10
   7  -1   1  670.93   16.00
   7  -1   1  651.13   17.00
  -7  -1  -1  591.04   69.99
   7  -1   1  675.93   15.60
   7   1   1  680.03   15.60
   7   1   1  669.03   16.00
  -7   1  -1  650.33   71.99
   7   1   1  632.44   17.10
   7   1   1  655.13   15.30
   8  -1   1  254.07    6.70
   8  -1   1  257.97    7.30
   8  -1   1  257.37    7.00
   8   1   1  258.87    6.90
   8   1   1  269.17    6.80
   8   1   1  258.87    7.20
   9  -1   1  168.68    4.60
   9  -1   1  170.88    4.70
   9   1   1  170.68    4.60
   9   1   1  165.08    4.40
  10  -2  -1  194.38    5.00
   9  -2  -1  438.46   10.60
   9  -2  -1  436.86   10.80
   9  -2  -1  427.96   10.20
   9   2  -1  444.06   10.30
   9   2  -1  435.86   10.50
   8  -2  -1   11.70    1.70
   8  -2  -1   14.00    1.40
   8  -2  -1   12.80    1.90
   8  -2  -1   12.50    1.50
  -8  -2   1   25.60   64.59
   8   2  -1   13.20    1.40
  -8   2   1   89.59   45.60
   8   2  -1   11.80    1.60
   8   2  -1   13.30    2.10
   8   2  -1   14.70    2.10
   8   2  -1   11.60    1.30
   7  -2  -1   58.89    2.80
  -7  -2   1   59.69    2.90
   7  -2  -1   55.39    2.50
   7  -2  -1   55.49    3.20
  -7  -2   1   57.79    3.00
  -7  -2   1  -51.09   54.69
   7   2  -1   51.49    5.30
   7   2  -1   59.39    2.60
   7   2  -1   57.69    3.00
  -7   2   1   57.09    2.50
  -7   2   1   71.29   36.90
   7   2  -1   56.29    2.70
   6  -2  -1  177.58    5.30
  -6  -2   1  178.08    5.60
  -6  -2   1  167.48    5.60
   6  -2  -1  177.78    5.90
  -6  -2   1  172.48    4.80
  -6  -2   1  170.08    5.30
  -6  -2   1  131.39   47.70
   6   2  -1  178.28    6.30
  -6   2   1  185.68   35.50
   6   2  -1  172.68    5.20
   6   2  -1  168.58    5.50
   6   2  -1  166.88    5.00
   6   2  -1  173.68    6.20
  -6   2   1  182.68    5.30
  -6   2   1  168.58    5.00
  -5  -2   1  482.55   12.70
   5  -2  -1  551.84   12.90
  -5  -2   1  548.45   57.59
  -5  -2   1  534.05   12.50
  -5  -2   1  494.35   11.90
   5  -2  -1  517.85   12.20
  -5  -2   1  510.35   12.30
  -5   2   1  499.95   12.10
   5   2  -1  506.45   11.90
   5   2  -1  520.85   12.10
   5   2  -1  541.75   13.10
  -5   2   1  513.55   12.20
  -5   2   1  511.85   12.90
  -5   2   1  504.95   43.90
   5   2  -1  538.95   13.10
  -4  -2   1 2808.12  109.29
  -4   2   1 2850.41   62.79
  -3  -2   1  493.15   48.30
   3   2  -1  536.65   15.40
  -3   2   1  542.85   13.80
  -2  -2   1  -54.19   21.80
  -2   2   1   -6.60   19.80
   1   2  -1 2753.92   59.99
  -1   2   1 2899.51   59.89
   0  -2  -1  399.56   27.60
   0   2   1  418.96   10.50
   0   2  -1  407.06    9.00
   0   2  -1  386.36    9.10
  -1  -2  -1 3207.78   91.89
   1   2   1 3097.59   67.29
  -2  -2  -1 4144.89  119.39
  -2   2  -1 3977.30   91.29
   2   2   1 3860.71   85.59
  -2   2  -1 3959.80   91.09
  -3  -2  -1 1615.54   73.69
  -3   2  -1 1574.14   56.49
  -4  -2  -1  629.04   57.39
   4  -2   1  648.84   14.90
  -4  -2  -1  654.53   15.40
   4   2   1  668.83   15.80
   4   2   1  647.94   15.70
  -4   2  -1  641.64   36.10
   4   2   1  629.44   14.70
   5  -2   1  400.16   10.00
  -5  -2  -1  400.46   50.29
  -5  -2  -1  407.56   10.60
   5  -2   1  417.86   10.60
  -5  -2  -1  423.86   10.40
   5   2   1  420.76   10.20
   5   2   1  416.06   10.00
   5   2   1  417.16   11.20
   5   2   1  397.56   10.50
   5   2   1  404.66   11.20
  -5   2  -1  409.86   38.10
  -6  -2  -1    0.10    0.70
   6  -2   1    1.80    1.00
  -6  -2  -1  -20.10   42.40
   6  -2   1    1.40    0.90
  -6  -2  -1    1.00    1.00
   6   2   1    1.60    0.80
  -6   2  -1    4.50   28.60
   6   2   1    0.00    1.00
   6   2   1    0.70    1.00
   6   2   1    0.90    1.10
   6   2   1    1.80    1.10
  -7  -2  -1  117.09    4.80
  -7  -2  -1   54.39   52.29
   7  -2   1  111.29    4.90
   7  -2   1  113.99    4.00
   7   2   1  109.49    5.10
   7   2   1  110.69    4.00
   8  -2   1  150.78    4.90
   8  -2   1  146.99    4.60
   8   2   1  148.89    4.40
   8   2   1  150.38    4.70
   8   2   1  147.99    4.50
   9  -2   1   31.60    1.50
   9  -2   1   30.00    1.60
   9   2   1   31.10    1.50
  10  -3  -1   11.70    1.00
   9  -3  -1   21.00    1.70
   9  -3  -1   20.20    1.50
   9   3  -1   17.90    1.70
  -8  -3   1   43.80    2.50
   8  -3  -1   43.80    2.40
   8  -3  -1   45.60    2.70
   8   3  -1   47.10    2.20
   8   3  -1   48.70    2.40
  -7  -3   1   68.39    3.30
   7  -3  -1   68.79    3.50
   7  -3  -1   67.39    3.60
  -7  -3   1   75.89    2.70
   7  -3  -1   66.59    3.00
  -7  -3   1   66.69    3.30
   7   3  -1   73.09    3.20
   7   3  -1   66.49    2.80
   7   3  -1   67.79    4.00
   7   3  -1   66.39    2.90
   7   3  -1   68.29    4.00
  -7   3   1   98.89   37.30
  -7   3   1   72.19    3.20
  -6  -3   1  773.22   18.80
  -6  -3   1  800.72   18.80
   6  -3  -1  815.42   19.30
  -6  -3   1  794.72   17.90
   6  -3  -1  796.52   18.40
  -6  -3   1  780.72   19.30
  -6  -3   1  817.72   19.00
  -6   3   1  877.21   61.39
   6   3  -1  790.02   19.70
  -6   3   1  793.92   17.90
